Repository: Luoyadan/MLtoolbox-perovskite-oxygen-vacancy-pred

# MLtoolbox for Prediction of Perovskite Oxygen Vacancies for Oxygen Electrocatalysis at Different Temperatures

Source code and datasets for the submission of 'Prediction of Perovskite Oxygen Vacancies for Oxygen Electrocatalysis at Different Temperatures'

Zhiheng Li1,2,8£, Xin Mao3£, Desheng Feng1£, Mengran Li4*, Xiaoyong Xu1,5*, Yadan Luo6*, Linzhou Zhuang7, Rijia Lin1, Tianjiu Zhu1, Fengli Liang1, Zi Huang6, Dong Liu8, Zifeng Yan8, Aijun Du3, Zongping Shao9* and Zhonghua Zhu1*

**Affiliations:**
1. School of Chemical Engineering, The University of Queensland, Brisbane, 4072, Australia
2. Center of Artificial Photosynthesis for Solar Fuels and Department of Chemistry, School of Science and Research Center for Industries of the Future, Westlake University, Hangzhou 310030, China.
3. School of Chemistry and Physics and Centre for Materials Science, Queensland University of Technology, Brisbane, 4001, Australia
4. Department of Chemical Engineering, The University of Melbourne, Melbourne, 3010, Australia
5. School of Chemical Engineering, The University of Adelaide, Adelaide, 5005, Australia
6. School of Information Technology and Electrical Engineering, The University of Queensland, Brisbane, 4072, Australia
7. School of Chemical Engineering, East China University of Science and Technology, Shanghai, 200237, China
8. School of Chemical Engineering, China University of Petroleum, Qingdao, 266580, China
9. WASN: Minerals, Energy and Chemical Engineering, Curtin University, Perth, 6845, Australia

## Abstract
Efficient catalysts are imperative to accelerate the slow oxygen reaction kinetics for the development of emerging electrochemical energy systems ranging from room-temperature alkaline water electrolysis to high-temperature ceramic fuel cells [1,2]. Typically, experimental catalyst screening, particularly for high-temperature applications, is a time-consuming and labour-intensive process. Theoretical prediction provides an alternative route for efficient catalyst screening, but it is usually challenging to identify a simple descriptor to suit different temperatures due to temperature-dependent electrode reactions [3]. In this work, we reveal the role of cationic inductive interactions in predetermining the oxygen vacancy concentrations of 235 cobalt-based and 200 iron-based perovskite catalysts at different temperatures, and this trend can be well predicted from machine learning techniques based on the cationic lattice environment, requiring no heavy computational and experimental inputs. Our results further show that the catalytic activity of the perovskites is oxygen vacancy concentration correlated with strong temperature dependence. We then provide a new machine learning-guided route for the development of oxygen electrocatalysts suitable for operation at different temperatures with time efficiency and good prediction accuracy. This work revealed the dominant role of local cationic environment in determining the state of redox-active metal centres and thus the concentration of the oxygen vacancies over perovskites, enabling rational development of new catalysts for energy applications. 


----

## Contents
* [Requirements](#requirements)
* [Datasets](#datasets)
* [Demo](#demo)
<!--   * [Video Demo](#video-demo) -->
* [Citation](#citation)
* [Contact](#contact)

## Datasets
To reproduce the results for oxygen vacancy prediction, we have prepared a cleaned version of data files:
- `data_Co.xlsx` for Co-based 221 perovskites and 
- `data_Fe.xlsx` for Fe-based 93 perovskites.

To prepare the dataset, please refer to `1_main_prediction.ipynb`.

Six attributes are pre-calculated:
- Polarization
- Charge
- Electronegativity
- Radius A-site
- Radius B-site
- Temperature

To investigate the detailed list of the perovskites and the procedure of how features are preprocessed, please refer to the folder `data`.

## Demo

We have trained and evaluated 42 regression models on two datasets, with 80% of data used for training and the rest 20% if data for testing. The models are evaluated in a manner of 5-fold cross validation. 

Comprehensive visualisations of regression performance, correlation study are provided. For more details, please refer to the `1_main_prediction.ipynb`.



---

## Citation
If you find this repository useful, please cite our paper:


---

File: 1_main_prediction.ipynb
```
# Surpress all warnings
import warnings
warnings.filterwarnings("ignore")

# Import all necessary modules
import pandas as pd
import numpy as np
import seaborn as sns
import matplotlib.pyplot as plt
import pickle

# Scikit-learn packages
from sklearn.linear_model import LinearRegression
from sklearn.tree import DecisionTreeRegressor
from sklearn.ensemble import ExtraTreesRegressor
from sklearn import metrics
from sklearn.model_selection import train_test_split
from sklearn.metrics import mean_squared_error
from sklearn.metrics import r2_score
from sklearn.utils import shuffle
from sklearn.model_selection import KFold
from lightgbm import LGBMRegressor
from pandas.plotting import scatter_matrix

# Set precision
pd.set_option('display.precision', 14)

# Read raw training data for element Co and convert them into DataFrame
raw_data = pd.read_excel('data/Co_temperature.xlsx')
# raw_data = pd.read_excel('data/data with updated BSCF.xlsx')
raw_data.drop(raw_data.columns[0], axis=1,inplace=True)
raw_data.dropna(axis='rows', inplace=True)

print("Shape of the dataset: " + str(raw_data.shape))
raw_data.info()
raw_data.head(n=5)  # show the first 5 rows of the dataset
```

Shape of the dataset: (2847, 9)
<class 'pandas.core.frame.DataFrame'>
Index: 2847 entries, 0 to 3054
Data columns (total 9 columns):
 #   Column             Non-Null Count  Dtype  
---  ------             --------------  -----  
 0   Samples            2847 non-null   object 
 1   Oxygen vacancy     2847 non-null   float64
 2   Polarization       2847 non-null   float64
 3   Charge             2847 non-null   float64
 4   Electronegativity  2847 non-null   float64
 5   Radius A-site      2847 non-null   float64
 6   Radius B-site      2847 non-null   float64
 7   Tolerance factor   2847 non-null   float64
 8   Temperature        2847 non-null   int64  
dtypes: float64(7), int64(1), object(1)
memory usage: 222.4+ KB

                      Samples    Oxygen vacancy      Polarization  \
0        Pr1Ba0.5Sr0.5Co2O5+x  0.09582815321631  5.13235634999658   
1           La0.6Sr0.4Co1O3-δ  0.10569000000000  5.08169934640523   
2    La0.6Sr0.4Fe0.2Co0.8O3-δ  0.03936203966423  6.56033085068653   
3  Sr0.95Ag0.05Nb0.1Co0.9O3-δ  0.43200000000000  5.98563762626263   
4  Sr1Sc0.175Nb0.025Co0.8O3-δ  0.48835581334300  4.89036186459110   

             Charge  Electronegativity  Radius A-site  Radius B-site  \
0  2.50000000000000   1.18000000000000          1.352       0.610000   
1  2.60000000000000   1.19200000000000          1.392       0.610000   
2  2.66666666666667   1.29333333333333          1.392       0.617000   
3  2.22727272727273   1.12500000000000          1.432       0.613000   
4  2.20833333333333   1.10875000000000          1.440       0.634375   

   Tolerance factor  Temperature  
0  0.97616997689958           25  
1  0.99067473138546           25  
2  0.98713118354709           25  
3  1.00363543136155           25  
4  0.99563499927754           25

```
raw_data.describe()
```

            Oxygen vacancy         Polarization               Charge  \
count  2847.00000000000000  2847.00000000000000  2847.00000000000000   
mean      0.25208130289998     5.85335092809574     2.46845125322940   
std       0.14845153195287     1.44125644926098     0.15272888687087   
min      -0.00229500000000     2.72371750632620     2.00000000000000   
25%       0.14746250000000     4.93384360505627     2.40000000000000   
50%       0.23786000000000     5.38247502167252     2.50000000000000   
75%       0.33938500000000     6.63909156852705     2.55000000000000   
max       0.98181800000000    10.72658519426289     2.91666666666667   

         Electronegativity        Radius A-site        Radius B-site  \
count  2847.00000000000000  2847.00000000000000  2847.00000000000000   
mean      1.17928182765064     1.40928709187820     0.61838771929825   
std       0.08782987322090     0.06917416559168     0.01643889506543   
min       0.96181818181818     1.24020000000000     0.59600000000000   
25%       1.12550000000000     1.37625000000000     0.61000000000000   
50%       1.15952380952381     1.39775000000000     0.61000000000000   
75%       1.21974545454545     1.44000000000000     0.61890000000000   
max       1.47636363636364     1.61000000000000     0.70600000000000   

          Tolerance factor          Temperature  
count  2847.00000000000000  2847.00000000000000  
mean      0.99272499622362   490.92026694766423  
std       0.02557498287719   210.94776499760118  
min       0.92552881721289    25.00000000000000  
25%       0.97798848343214   350.00000000000000  
50%       0.99183559536015   500.00000000000000  
75%       1.00498816549008   650.00000000000000  
max       1.06426785943894   800.00000000000000

```
sns.pairplot(raw_data, diag_kind="kde")
```

```
# take "Oxygen vacancy" as our label, and everything else as features
LABEL = "Oxygen vacancy"

Y = raw_data.loc[:, LABEL].values
X = raw_data.iloc[:, 2:]

random_state = 1
X, y = shuffle(X, Y, random_state=random_state)
X.head()
```

           Polarization            Charge  Electronegativity  Radius A-site  \
1968   6.07638888888889  2.27272727272727   1.10636363636364        1.44000   
1269   4.90793149892028  2.50000000000000   1.15250000000000        1.40375   
2498   4.89036186459110  2.20833333333333   1.10875000000000        1.44000   
707    6.56033085068653  2.66666666666667   1.29333333333333        1.39200   
1210  10.26523117416647  2.90909090909091   1.47636363636364        1.44000   

      Radius B-site  Tolerance factor  Temperature  
1968       0.613000  1.00653192611296          600  
1269       0.610000  0.99493550301569          450  
2498       0.634375  0.99563499927754          700  
707        0.617000  0.98713118354709          350  
1210       0.609000  1.00859766634100          450

```
# Split our dataset into training and testing (4:1 ratio)
X_train, X_test, y_train, y_test = train_test_split(X, y, test_size=0.2, random_state=random_state)

# Initialize a simple gradient boosting regressor
reg = LGBMRegressor(n_estimators=100, random_state=random_state, verbose=-1)
reg.fit(X_train, y_train)
print(f"Test R2 score: {reg.score(X_test, y_test):f}")
predictions = reg.predict(X_test)

# save the model to disk
filename = 'regressor.sav'
pickle.dump(reg, open(filename, 'wb'))
```

Test R2 score: 0.920425

```

```

```

```

```
import shap
# shapely featrue analysis. refererence: https://shap.readthedocs.io/en/latest/index.html
shap_values = shap.TreeExplainer(reg).shap_values(X_test)
```

```
shap.summary_plot(
    shap_values,
    X_test,
    plot_type="layered_violin",
    color="coolwarm",
) #red represents large values of a variable, and blue represents small ones.
```

```
shap.summary_plot(shap_values, X_test, show=False)
plt.savefig('Shap.jpg', dpi=600)
```

```
shap.summary_plot(shap_values, X_test, plot_type="violin")
```

```
# Setting up max columns displayed to 100
pd.options.display.max_columns = 100

# Initialize a gradient boost regressor
reg = LGBMRegressor(n_estimators=100, random_state=random_state, verbose=-1, njobs=-1)

# Initialize DataFrame to store the results
df_preds = pd.DataFrame()
df_gt = pd.DataFrame()
df_preds_train = pd.DataFrame()
df_gtrain = pd.DataFrame()

kf = KFold(n_splits=5, random_state=random_state, shuffle=True)
for train_index, test_index in kf.split(X):
    X_train, X_test = X.iloc[train_index], X.iloc[test_index]
    y_train, y_test = y[train_index], y[test_index]

    reg.fit(X_train, y_train)
    predictions = reg.predict(X_test)
    predictions_train = reg.predict(X_train)

    print('5-fold eval: R2 {} | MSE {}'.format(r2_score(y_test, predictions), mean_squared_error(y_test, predictions)))

df_preds = pd.concat([df_preds, pd.DataFrame(predictions)], ignore_index=True)
df_gt = pd.concat([df_gt, pd.DataFrame(y_test)], ignore_index=True)
df_preds_train = pd.concat([df_preds_train,pd.DataFrame(predictions_train)], ignore_index = True)
df_gtrain = pd.concat([df_gtrain, pd.DataFrame(y_train)], ignore_index=True)

# Save the results to Excel
with pd.ExcelWriter('Co_LGBMRegressor_5fold_preds_gt.xlsx') as writer:
    df_preds.to_excel(writer, sheet_name='test Prediction')
    df_gt.to_excel(writer, sheet_name='test Ground_truth')
    df_preds_train.to_excel(writer, sheet_name = 'train Prediction')
    df_gtrain.to_excel(writer, sheet_name='train Ground_truth')
```

5-fold eval: R2 0.9204253973514079 | MSE 0.0016864050251662527
5-fold eval: R2 0.9020298596951412 | MSE 0.002142151524854795
5-fold eval: R2 0.908699988410481 | MSE 0.001957838852996594
5-fold eval: R2 0.9205137760286228 | MSE 0.0016521185854426097
5-fold eval: R2 0.9217106498166426 | MSE 0.0019352155365703137

```
vis_data = pd.DataFrame.from_records({'pred': predictions, 'label': y_test})
sns.set_theme(style="darkgrid")
g = sns.jointplot(x="label", y="pred", data=vis_data,
                  kind="reg", truncate=False,
                  color="m", height=7)
```

```
sns.set_theme(style="white")
cmap = sns.diverging_palette(230, 20, as_cmap=True)
mask = np.triu(np.ones_like(X.corr(), dtype=bool))
hm = sns.heatmap(X.corr(), cmap=cmap, annot = True)
hm.set(title = "Correlation matrix of Co data\n")

plt.show()
```

```
from sklearn.inspection import partial_dependence
from sklearn.inspection import PartialDependenceDisplay
from time import time
from sklearn.pipeline import make_pipeline


features = ["Polarization", "Charge", "Electronegativity", "Radius A-site", "Radius B-site", "Temperature", 'Tolerance factor']
print("Computing partial dependence plots...")

tic = time()

fig, axes = plt.subplots(2, 4)


axes = axes.flatten()
for i, feature in enumerate(features):
    disp = PartialDependenceDisplay.from_estimator(reg, X_train, [feature], ax=axes[i], line_kw={'color':"maroon"})
    plt.ylabel('')
    plt.ylim([0.2, 0.5])
    plt.grid(True, axis="both")
    # axes[i].set_facecolor('mistyrose')
    plt.yticks(np.arange(0.2, 0.51, 0.1))
    
    
    if i not in [0,4]:
        plt.yticks(np.arange(0.2, 0.51, 0.1), labels=[])




# PartialDependenceDisplay.from_estimator(reg, X_train, features)
fig.delaxes(axes[-1])
# plt.tight_layout()

plt.tight_layout(rect=[0.05, 0, 1, 1])

print("done in {:.3f}s".format(time() - tic))
fig = plt.gcf()
fig.text(0.04, 0.5, 'Partial Dependence', va='center', ha='center', rotation='vertical', fontsize=14)


plt.savefig('partial dependence.jpg', dpi=600)
```

Computing partial dependence plots...
done in 3.146s

```
import lazypredict.Supervised


current_regressors = lazypredict.Supervised.REGRESSORS
filtered_regressors = [reg for reg in current_regressors if reg[0] != 'QuantileRegressor']
lazypredict.Supervised.REGRESSORS = filtered_regressors

# Setting up max columns displayed to 100
pd.options.display.max_columns = 100

# Initialize a lazy regressor
reg = lazypredict.Supervised.LazyRegressor(predictions=True, ignore_warnings=False, verbose=True)
models, prediction = reg.fit(X_train, X_test, y_train, y_test)
```

 17%|█▋        | 7/41 [00:00<00:01, 23.59it/s]

{'Model': 'AdaBoostRegressor', 'R-Squared': 0.6896668158061039, 'Adjusted R-Squared': 0.6857945657359483, 'RMSE': 0.08758453641952742, 'Time taken': 0.1321260929107666}
{'Model': 'BaggingRegressor', 'R-Squared': 0.9048699833676858, 'Adjusted R-Squared': 0.9036829778125588, 'RMSE': 0.0484922251778356, 'Time taken': 0.055589914321899414}
{'Model': 'BayesianRidge', 'R-Squared': 0.585847701596973, 'Adjusted R-Squared': 0.5806800258593239, 'RMSE': 0.10117969473511607, 'Time taken': 0.008439779281616211}
{'Model': 'DecisionTreeRegressor', 'R-Squared': 0.8830224722556228, 'Adjusted R-Squared': 0.881562859609971, 'RMSE': 0.05377303462388039, 'Time taken': 0.011888980865478516}
{'Model': 'DummyRegressor', 'R-Squared': -0.006753128055158264, 'Adjusted R-Squared': -0.019315110045151407, 'RMSE': 0.15775198063256676, 'Time taken': 0.006595134735107422}
{'Model': 'ElasticNet', 'R-Squared': -0.006753128055158264, 'Adjusted R-Squared': -0.019315110045151407, 'RMSE': 0.15775198063256676, 'Time taken': 0.008002996444702148}
{'Model': 'ElasticNetCV', 'R-Squared': 0.564298746527832, 'Adjusted R-Squared': 0.5588621889978762, 'RMSE': 0.1037785818073505, 'Time taken': 0.10012388229370117}
{'Model': 'ExtraTreeRegressor', 'R-Squared': 0.8539946358227044, 'Adjusted R-Squared': 0.8521728220094404, 'RMSE': 0.06007554685426812, 'Time taken': 0.011790990829467773}

 24%|██▍       | 10/41 [00:00<00:02, 14.19it/s]

{'Model': 'ExtraTreesRegressor', 'R-Squared': 0.8948249789653582, 'Adjusted R-Squared': 0.8935126346743734, 'RMSE': 0.05098819412541873, 'Time taken': 0.32500505447387695}
GammaRegressor model failed to execute
Some value(s) of y are out of the valid range of the loss 'HalfGammaLoss'.

 29%|██▉       | 12/41 [00:01<00:03,  7.48it/s]

{'Model': 'GaussianProcessRegressor', 'R-Squared': -27.22603619736933, 'Adjusted R-Squared': -27.57823272746128, 'RMSE': 0.8352919075561452, 'Time taken': 0.42798280715942383}
{'Model': 'GradientBoostingRegressor', 'R-Squared': 0.8673540773484932, 'Adjusted R-Squared': 0.8656989588840359, 'RMSE': 0.05726117813759773, 'Time taken': 0.17832016944885254}

 34%|███▍      | 14/41 [00:01<00:03,  6.97it/s]

{'Model': 'HistGradientBoostingRegressor', 'R-Squared': 0.9223368229441765, 'Adjusted R-Squared': 0.9213677636939256, 'RMSE': 0.04381480702093163, 'Time taken': 0.3042027950286865}
{'Model': 'HuberRegressor', 'R-Squared': 0.5779889207772788, 'Adjusted R-Squared': 0.572723185385908, 'RMSE': 0.1021351552184795, 'Time taken': 0.032737016677856445}
{'Model': 'KNeighborsRegressor', 'R-Squared': 0.8232889449148951, 'Adjusted R-Squared': 0.8210839941384321, 'RMSE': 0.06609143580298911, 'Time taken': 0.015817880630493164}

 49%|████▉     | 20/41 [00:01<00:01, 11.21it/s]

{'Model': 'KernelRidge', 'R-Squared': -2.039961719134221, 'Adjusted R-Squared': -2.0778935052909757, 'RMSE': 0.27412420440291657, 'Time taken': 0.19740009307861328}
{'Model': 'Lars', 'R-Squared': 0.5862261882913029, 'Adjusted R-Squared': 0.5810632352040286, 'RMSE': 0.10113345097205337, 'Time taken': 0.012505769729614258}
{'Model': 'LarsCV', 'R-Squared': 0.5862261882913029, 'Adjusted R-Squared': 0.5810632352040286, 'RMSE': 0.10113345097205337, 'Time taken': 0.029191970825195312}
{'Model': 'Lasso', 'R-Squared': -0.006753128055158264, 'Adjusted R-Squared': -0.019315110045151407, 'RMSE': 0.15775198063256676, 'Time taken': 0.009465932846069336}
{'Model': 'LassoCV', 'R-Squared': 0.5643309002559254, 'Adjusted R-Squared': 0.5588947439311329, 'RMSE': 0.10377475242903188, 'Time taken': 0.08915972709655762}
{'Model': 'LassoLars', 'R-Squared': -0.006753128055158264, 'Adjusted R-Squared': -0.019315110045151407, 'RMSE': 0.15775198063256676, 'Time taken': 0.008532047271728516}
{'Model': 'LassoLarsCV', 'R-Squared': 0.5862261882913027, 'Adjusted R-Squared': 0.5810632352040284, 'RMSE': 0.1011334509720534, 'Time taken': 0.02008199691772461}
{'Model': 'LassoLarsIC', 'R-Squared': 0.5862261882913027, 'Adjusted R-Squared': 0.5810632352040284, 'RMSE': 0.1011334509720534, 'Time taken': 0.009888172149658203}
{'Model': 'LinearRegression', 'R-Squared': 0.5862261882912214, 'Adjusted R-Squared': 0.5810632352039461, 'RMSE': 0.10113345097206333, 'Time taken': 0.00922393798828125}

 61%|██████    | 25/41 [00:02<00:00, 16.72it/s]

{'Model': 'LinearSVR', 'R-Squared': 0.5556044322704938, 'Adjusted R-Squared': 0.550059389535901, 'RMSE': 0.10480890561388621, 'Time taken': 0.06696796417236328}
{'Model': 'MLPRegressor', 'R-Squared': 0.7019331804171891, 'Adjusted R-Squared': 0.6982139865899526, 'RMSE': 0.0858361329273064, 'Time taken': 0.16959023475646973}

 78%|███████▊  | 32/41 [00:02<00:00, 12.77it/s]

{'Model': 'NuSVR', 'R-Squared': 0.8087770724849588, 'Adjusted R-Squared': 0.8063910466514378, 'RMSE': 0.06875167893067696, 'Time taken': 0.39694714546203613}
{'Model': 'OrthogonalMatchingPursuit', 'R-Squared': 0.2996426907860773, 'Adjusted R-Squared': 0.2909038295302886, 'RMSE': 0.13157493361869912, 'Time taken': 0.009115219116210938}
{'Model': 'OrthogonalMatchingPursuitCV', 'R-Squared': 0.5615209975767957, 'Adjusted R-Squared': 0.556049780077754, 'RMSE': 0.10410886872551613, 'Time taken': 0.014396190643310547}
{'Model': 'PassiveAggressiveRegressor', 'R-Squared': 0.267640970404606, 'Adjusted R-Squared': 0.25850280069485954, 'RMSE': 0.1345474115430426, 'Time taken': 0.010435104370117188}
PoissonRegressor model failed to execute
Some value(s) of y are out of the valid range of the loss 'HalfPoissonLoss'.
{'Model': 'RANSACRegressor', 'R-Squared': 0.5030784000309012, 'Adjusted R-Squared': 0.49687795225945075, 'RMSE': 0.11082998240263765, 'Time taken': 0.14518499374389648}

 90%|█████████ | 37/41 [00:03<00:00, 10.63it/s]

{'Model': 'RandomForestRegressor', 'R-Squared': 0.9084874286156682, 'Adjusted R-Squared': 0.9073455605235287, 'RMSE': 0.047561298840534144, 'Time taken': 0.5336689949035645}
{'Model': 'Ridge', 'R-Squared': 0.5666800614880946, 'Adjusted R-Squared': 0.5612732173355397, 'RMSE': 0.10349459354306073, 'Time taken': 0.009713888168334961}
{'Model': 'RidgeCV', 'R-Squared': 0.578213548810552, 'Adjusted R-Squared': 0.5729506162645162, 'RMSE': 0.1021079693530667, 'Time taken': 0.010799169540405273}
{'Model': 'SGDRegressor', 'R-Squared': 0.5626347702087879, 'Adjusted R-Squared': 0.5571774500509654, 'RMSE': 0.1039765621216904, 'Time taken': 0.011833906173706055}
{'Model': 'SVR', 'R-Squared': 0.7695456786672293, 'Adjusted R-Squared': 0.7666701345507776, 'RMSE': 0.07547545762242576, 'Time taken': 0.0989382266998291}
{'Model': 'TransformedTargetRegressor', 'R-Squared': 0.5862261882912214, 'Adjusted R-Squared': 0.5810632352039461, 'RMSE': 0.10113345097206333, 'Time taken': 0.014912128448486328}
{'Model': 'TweedieRegressor', 'R-Squared': 0.4275047049016365, 'Adjusted R-Squared': 0.4203612698469332, 'RMSE': 0.11895954318430023, 'Time taken': 0.014128923416137695}

100%|██████████| 41/41 [00:03<00:00, 10.66it/s]

{'Model': 'XGBRegressor', 'R-Squared': 0.9080152918222751, 'Adjusted R-Squared': 0.9068675325402001, 'RMSE': 0.047683831460474356, 'Time taken': 0.24709200859069824}
{'Model': 'LGBMRegressor', 'R-Squared': 0.9223757677181318, 'Adjusted R-Squared': 0.9214071944098019, 'RMSE': 0.04380382001402503, 'Time taken': 0.06656479835510254}

```
plt.figure(figsize=(20, 8))
sns.barplot(x=list(range(31)), y=list(models['R-Squared'])[:31], palette="rocket")
plt.xticks(list(range(31)), list(models['R-Squared'].index)[:31], rotation=45, fontsize='17', horizontalalignment='right')
```

```
models.to_excel('lazypredict_ranking.xlsx')
```

```
plt.figure(figsize=(20, 8))
sns.barplot(x=list(range(31)), y=list(models['RMSE'])[:31], palette="rocket")
plt.xticks(list(range(31)), list(models['RMSE'].index)[:31], rotation=45, fontsize='17', horizontalalignment='right')
```

([<matplotlib.axis.XTick at 0x7fe80fd1cca0>,
  <matplotlib.axis.XTick at 0x7fe80fd1c8e0>,
  <matplotlib.axis.XTick at 0x7fe80ff2ca90>,
  <matplotlib.axis.XTick at 0x7fe7f4b1f760>,
  <matplotlib.axis.XTick at 0x7fe7f4b10f10>,
  <matplotlib.axis.XTick at 0x7fe7f4b01a60>,
  <matplotlib.axis.XTick at 0x7fe7f4b015b0>,
  <matplotlib.axis.XTick at 0x7fe7f4afd670>,
  <matplotlib.axis.XTick at 0x7fe7f4afdee0>,
  <matplotlib.axis.XTick at 0x7fe7f4af5c10>,
  <matplotlib.axis.XTick at 0x7fe7f4af1700>,
  <matplotlib.axis.XTick at 0x7fe80ff00a30>,
  <matplotlib.axis.XTick at 0x7fe7f4af1ee0>,
  <matplotlib.axis.XTick at 0x7fe7f4b0dc10>,
  <matplotlib.axis.XTick at 0x7fe805842700>,
  <matplotlib.axis.XTick at 0x7fe805842f70>,
  <matplotlib.axis.XTick at 0x7fe7f4b0d610>,
  <matplotlib.axis.XTick at 0x7fe805824af0>,
  <matplotlib.axis.XTick at 0x7fe8058555e0>,
  <matplotlib.axis.XTick at 0x7fe805855e50>,
  <matplotlib.axis.XTick at 0x7fe805852b80>,
  <matplotlib.axis.XTick at 0x7fe805855100>,
  <matplotlib.axis.XTick at 0x7fe8058494c0>,
  <matplotlib.axis.XTick at 0x7fe805849f70>,
  <matplotlib.axis.XTick at 0x7fe805845a60>,
  <matplotlib.axis.XTick at 0x7fe805856550>,
  <matplotlib.axis.XTick at 0x7fe805845250>,
  <matplotlib.axis.XTick at 0x7fe805856e50>,
  <matplotlib.axis.XTick at 0x7fe805859940>,
  <matplotlib.axis.XTick at 0x7fe80582b430>,
  <matplotlib.axis.XTick at 0x7fe80582bee0>],
 [Text(0, 0, 'LGBMRegressor'),
  Text(1, 0, 'HistGradientBoostingRegressor'),
  Text(2, 0, 'XGBRegressor'),
  Text(3, 0, 'RandomForestRegressor'),
  Text(4, 0, 'BaggingRegressor'),
  Text(5, 0, 'ExtraTreesRegressor'),
  Text(6, 0, 'DecisionTreeRegressor'),
  Text(7, 0, 'ExtraTreeRegressor'),
  Text(8, 0, 'GradientBoostingRegressor'),
  Text(9, 0, 'NuSVR'),
  Text(10, 0, 'KNeighborsRegressor'),
  Text(11, 0, 'SVR'),
  Text(12, 0, 'MLPRegressor'),
  Text(13, 0, 'AdaBoostRegressor'),
  Text(14, 0, 'BayesianRidge'),
  Text(15, 0, 'LassoLarsCV'),
  Text(16, 0, 'LassoLarsIC'),
  Text(17, 0, 'TransformedTargetRegressor'),
  Text(18, 0, 'LinearRegression'),
  Text(19, 0, 'Lars'),
  Text(20, 0, 'RidgeCV'),
  Text(21, 0, 'HuberRegressor'),
  Text(22, 0, 'Ridge'),
  Text(23, 0, 'LarsCV'),
  Text(24, 0, 'LassoCV'),
  Text(25, 0, 'ElasticNetCV'),
  Text(26, 0, 'OrthogonalMatchingPursuitCV'),
  Text(27, 0, 'LinearSVR'),
  Text(28, 0, 'PassiveAggressiveRegressor'),
  Text(29, 0, 'SGDRegressor'),
  Text(30, 0, 'TweedieRegressor')])

# To predict new material candidates

```
# Load ML model
filename = 'regressor.sav'
reg = pickle.load(open(filename, 'rb'))

pred_data = pd.read_excel('data/to_predict.xlsx')
pred_data.drop(pred_data.columns[0], axis=1,inplace=True)
pred_data.head()
LABEL = "Oxygen vacancy"

samplename = pred_data.iloc[:,0]
Y_pred_true = pred_data.loc[:, LABEL].values
X_pred = pred_data.iloc[:, 2:]
T_pred = pred_data.iloc[:,-1]

Y_pred_pred = pd.Series(reg.predict(X_pred))
```

```
Spool = samplename.unique().tolist()

from matplotlib.pyplot import cm

n = len(Spool)
color = cm.rainbow(np.linspace(0, 1, n))
PredData = pd.DataFrame()

i=0
for sample in Spool:
    plt.plot(T_pred[samplename==sample], Y_pred_true[samplename==sample],'o', color=color[i], label=sample + ' True')
    plt.plot(T_pred[samplename==sample], Y_pred_pred[samplename==sample],'-', color=color[i], label=sample + ' Predicted')

    PredData[sample + ' Temperature'] = T_pred[samplename==sample].values
    PredData[sample + ' Predicted oxygen vacancy content'] = Y_pred_pred[samplename==sample].values

    i=i+1

plt.legend()
plt.xlabel('Temperature (\u00B0C)')
plt.ylabel('Oxygen vacancy content')

PredData.to_excel('to_predict_output.xlsx')
```

```

```

File: Chemical.ipynb
```
# import modules
import pandas as pd

# import data using the pandas library and convert them into a dataframe
raw_data = pd.read_excel('data.xlsx')
raw_data.head()
```

   Unnamed: 0                          Samples  Oxygen vacancy  Polarization  \
0           0  La0.1Sr0.9Ta0.15V0.05Co0.8O3-δ          0.29897      9.446629   
1           1  La0.2Sr0.8Ta0.15V0.05Co0.8O3-δ          0.26100      9.766618   
2           2  La0.5Sr0.5Ta0.15V0.05Co0.8O3-δ          0.10030     10.726585   
3           3      Sr1Sc0.175Ta0.025Co0.8O3-δ          0.44474      4.890362   
4           4       Sr0.95Ta0.15V0.05Co0.8O3-δ         0.23646      9.402677   

     Charge  Electronegativity  Radius A-site  Radius B-site  
0  2.583333           1.190417          1.432       0.611000  
1  2.666667           1.212917          1.424       0.611000  
2  2.916667           1.280417          1.400       0.611000  
3  2.208333           1.107292          1.440       0.634375  
4  2.521739           1.173913          1.440       0.611000

```
# take the oxygen vacancy as the label
Y = raw_data.loc[:, 'Oxygen vacancy'].values

# take the other collumns as the features
X = raw_data.iloc[:, 3:]
X.head()
```

   Polarization    Charge  Electronegativity  Radius A-site  Radius B-site
0      9.446629  2.583333           1.190417          1.432       0.611000
1      9.766618  2.666667           1.212917          1.424       0.611000
2     10.726585  2.916667           1.280417          1.400       0.611000
3      4.890362  2.208333           1.107292          1.440       0.634375
4      9.402677  2.521739           1.173913          1.440       0.611000

```
from sklearn.utils import shuffle
X, Y = shuffle(X, Y, random_state=0)
X.head()
```

     Polarization    Charge  Electronegativity  Radius A-site  Radius B-site
129      5.858722  2.545455           1.219091        1.38250          0.609
202      5.691264  2.600000           1.252000        1.28340          0.610
138      7.988591  2.428571           1.235714        1.44000          0.610
66       5.664840  2.500000           1.105000        1.31375          0.610
180      5.389111  2.333333           1.348333        1.33725          0.670

```
from time import time
from sklearn.neural_network import MLPRegressor
from sklearn.preprocessing import StandardScaler,QuantileTransformer
from sklearn.pipeline import make_pipeline
from sklearn.model_selection import train_test_split
X_train, X_test, y_train, y_test = train_test_split(X, Y, test_size=0.3, random_state=1)


print("Training MLPRegressor...")
tic = time()
mlp = make_pipeline(
    StandardScaler(),
    MLPRegressor(hidden_layer_sizes=(40, 40), learning_rate_init=0.01, max_iter=500, random_state=0, early_stopping=True),
)

mlp.fit(X_train, y_train)
print(f"done in {time() - tic:.3f}s")
mlp_predictions = mlp.predict(X_test)
# The best R2 should be 1
print(f"Test R2 score: {mlp.score(X_test, y_test):.2f}")
```

Training MLPRegressor...
done in 0.564s
Test R2 score: 0.54

```
import matplotlib.pyplot as plt
from sklearn.inspection import partial_dependence
from sklearn.inspection import PartialDependenceDisplay

print("Computing partial dependence plots...")
tic = time()
features = ["Polarization", "Charge", "Electronegativity", "Radius A-site", "Radius B-site"]
display = PartialDependenceDisplay.from_estimator(
    mlp,
    X_train,
    features,
    kind="both",
    subsample=100,
    n_jobs=3,
    grid_resolution=20,
    random_state=0,
    ice_lines_kw={"color": "tab:blue", "alpha": 0.2, "linewidth": 0.5},
    pd_line_kw={"color": "tab:orange", "linestyle": "--"},
)
print(f"done in {time() - tic:.3f}s")
display.figure_.suptitle(
    "Partial dependence with MLPRegressor"
)
display.figure_.subplots_adjust(hspace=0.1)
```

Computing partial dependence plots...
done in 3.202s

```
from sklearn.ensemble import HistGradientBoostingRegressor

print("Training HistGradientBoostingRegressor...")
tic = time()
est = HistGradientBoostingRegressor()
est.fit(X_train, y_train)
gbrt_predictions = est.predict(X_test)
print(f"done in {time() - tic:.3f}s")
print(f"Test R2 score: {est.score(X_test, y_test):.2f}")
```

Training HistGradientBoostingRegressor...
done in 0.260s
Test R2 score: 0.40

```
print("Computing partial dependence plots...")
tic = time()
display = PartialDependenceDisplay.from_estimator(
    est,
    X_train,
    features,
    kind="both",
    subsample=50,
    n_jobs=3,
    grid_resolution=20,
    random_state=0,
    ice_lines_kw={"color": "tab:blue", "alpha": 0.2, "linewidth": 0.5},
    pd_line_kw={"color": "tab:orange", "linestyle": "--"},
)
print(f"done in {time() - tic:.3f}s")
display.figure_.suptitle(
    "Partial dependence with Gradient Boosting"
)
display.figure_.subplots_adjust(wspace=0.4, hspace=0.3)
```

Computing partial dependence plots...
done in 0.904s

```
fig, axes = plt.subplots(ncols=2, figsize=(12, 4), sharey=True)
fig.suptitle("Non-linear regression models")
predictions = [
    mlp_predictions,
    gbrt_predictions,
]
labels = [
    "MLP",
    "Gradient Boosted Trees",
]
for ax, pred, label in zip(axes, predictions, labels):
    ax.scatter(y_test, pred, alpha=0.3, label=label)
    ax.plot([0, 1], [0, 1], "--", label="Perfect model")
    ax.set(
        xlim=(0, 1),
        ylim=(0, 1),
        xlabel="True Oxygen Vacancy",
        ylabel="Predicted Oxygen Vacancy",
    )
    ax.legend()
```

```
mlp_predictions.shape
```

(67,)

```
from time import time
from sklearn.svm import SVR
from sklearn.model_selection import GridSearchCV
from sklearn.model_selection import learning_curve
from sklearn.kernel_ridge import KernelRidge


from sklearn.ensemble import RandomForestRegressor
import numpy as np

# Visualize learning curves
plt.figure(figsize=(12, 8))

svr = SVR(kernel="rbf", C=1e1, gamma=0.1)


svr.fit(X_train, y_train)
print(f"SVR done in {time() - tic:.3f}s")

# The best R2 should be 1
print(f"Test R2 score: {svr.score(X_test, y_test):.2f}")


kr = KernelRidge(kernel="rbf", alpha=0.1, gamma=0.1)
kr.fit(X_train, y_train)
print(f"Kernel Ridge done in {time() - tic:.3f}s")

# The best R2 should be 1
print(f"Test R2 score: {kr.score(X_test, y_test):.2f}")

rf = RandomForestRegressor(random_state=0)
rf.fit(X_train, y_train)
print(f"Random Forest done in {time() - tic:.3f}s")

# The best R2 should be 1
print(f"Test R2 score: {rf.score(X_test, y_test):.2f}")
```

SVR done in 2.829s
Test R2 score: 0.41
Kernel Ridge done in 2.862s
Test R2 score: 0.47
Random Forest done in 3.076s
Test R2 score: 0.43

```
from time import time
from sklearn.tree import DecisionTreeRegressor
dt = DecisionTreeRegressor(random_state=0)
dt.fit(X_train, y_train)
print(f"Random Forest done in {time() - tic:.3f}s")

# The best R2 should be 1
print(f"Test R2 score: {dt.score(X_test, y_test):.2f}")
```

Random Forest done in 3.119s
Test R2 score: 0.20

```
import time
train_sizes, train_scores_svr, test_scores_svr = learning_curve(
    svr,
    X,
    Y,
    train_sizes=np.linspace(0.1, 1, 10),
    scoring="neg_mean_squared_error",
    cv=10,
)
train_sizes_abs, train_scores_kr, test_scores_kr = learning_curve(
    kr,
    X,
    Y,
    train_sizes=np.linspace(0.1, 1, 10),
    scoring="neg_mean_squared_error",
    cv=10,
)
train_sizes, train_scores_mlp, test_scores_mlp = learning_curve(
    mlp,
    X,
    Y,
    train_sizes=np.linspace(0.1, 1, 10),
    scoring="neg_mean_squared_error",
    cv=10,
)
train_sizes_abs, train_scores_rf, test_scores_rf = learning_curve(
    rf,
    X,
    Y,
    train_sizes=np.linspace(0.1, 1, 10),
    scoring="neg_mean_squared_error",
    cv=10,
)
train_sizes_abs, train_scores_gbrt, test_scores_gbrt = learning_curve(
    est,
    X,
    Y,
    train_sizes=np.linspace(0.1, 1, 10),
    scoring="neg_mean_squared_error",
    cv=10,
)

train_sizes_abs, train_scores_dt, test_scores_dt = learning_curve(
    dt,
    X,
    Y,
    train_sizes=np.linspace(0.1, 1, 10),
    scoring="neg_mean_squared_error",
    cv=10,
)
fig, axes = plt.subplots(ncols=2, figsize=(12, 4))
for id, ax in enumerate(axes):
    ax.plot(train_sizes, -test_scores_svr.mean(1), "o-", color="r", label="SVR")
    ax.plot(train_sizes, -test_scores_kr.mean(1), "o-", color="g", label="KRR")
    ax.plot(train_sizes, -test_scores_rf.mean(1), "o-", color="c", label="RF")
    ax.plot(train_sizes, -test_scores_rf.mean(1), "o-", color="m", label="DT")
    if id == 1:
        ax.plot(train_sizes, -test_scores_mlp.mean(1), "o-", color="y", label="MLP")
    ax.plot(train_sizes, -test_scores_gbrt.mean(1), "o-", color="b", label="GBRT")
    ax.set(xlabel="Train size",
           ylabel="Mean Squared Error")
    ax.legend(loc="best")
    ax.relim()
    # update ax.viewLim using the new dataLim
    ax.autoscale_view()
plt.show()
```

```
import time
train_sizes, train_scores_svr, test_scores_svr = learning_curve(
    svr,
    X,
    Y,
    train_sizes=np.linspace(0.1, 1, 10),
    cv=10,
)
train_sizes_abs, train_scores_kr, test_scores_kr = learning_curve(
    kr,
    X,
    Y,
    train_sizes=np.linspace(0.1, 1, 10),
    cv=10,
)
train_sizes, train_scores_mlp, test_scores_mlp = learning_curve(
    mlp,
    X,
    Y,
    train_sizes=np.linspace(0.1, 1, 10),
    cv=10,
)
train_sizes_abs, train_scores_gbrt, test_scores_gbrt = learning_curve(
    est,
    X,
    Y,
    train_sizes=np.linspace(0.1, 1, 10),
    cv=10,
)
train_sizes_abs, train_scores_rf, test_scores_rf = learning_curve(
    rf,
    X,
    Y,
    train_sizes=np.linspace(0.1, 1, 10),
    cv=10,
)
train_sizes_abs, train_scores_dt, test_scores_dt = learning_curve(
    dt,
    X,
    Y,
    train_sizes=np.linspace(0.1, 1, 10),
    cv=10,
)
fig, axes = plt.subplots(ncols=2, figsize=(12, 4))
for id, ax in enumerate(axes):
    ax.plot(train_sizes, test_scores_svr.mean(1), "o-", color="r", label="SVR")
    ax.plot(train_sizes, test_scores_kr.mean(1), "o-", color="g", label="KRR")
    ax.plot(train_sizes, test_scores_rf.mean(1), "o-", color="c", label="RF")
    ax.plot(train_sizes, test_scores_rf.mean(1), "o-", color="m", label="DT")
    if id == 1:
        ax.plot(train_sizes, test_scores_mlp.mean(1), "o-", color="y", label="MLP")
    ax.plot(train_sizes, test_scores_gbrt.mean(1), "o-", color="b", label="GBRT")
    ax.set(xlabel="Train size",
           ylabel="R2 Score")
    ax.legend(loc="best")

plt.show()
```

```
# Hide warnings
import warnings
warnings.filterwarnings("ignore")

# !pip install xgboost
# !pip install lightgbm
# !pip install lazypredict
import pyforest
from lazypredict.Supervised import LazyRegressor
from pandas.plotting import scatter_matrix

# Scikit-learn packages
from sklearn.linear_model import LinearRegression
from sklearn.tree import DecisionTreeRegressor
from sklearn.ensemble import ExtraTreesRegressor
from sklearn import metrics
from sklearn.metrics import mean_squared_error

# Setting up max columns displayed to 100
pd.options.display.max_columns = 100
```

```
reg = LazyRegressor(predictions=True)
models, predictions = reg.fit(X_train, X_test, y_train, y_test)
```

```
print(models)
```

```
type(models)
```

```

```

File: Demo_1.ipynb
```
# set precision
pd.set_option('display.precision', 14)
# import modules
import pandas as pd

# import Co training data using the pandas library and convert them into a dataframe
raw_data = pd.read_excel('data/Co_temperature.xlsx')
raw_data.dropna(axis='rows', inplace=True)

random_state = 1
raw_data.describe()
```

                Unnamed: 0       Oxygen vacancy         Polarization  \
count  2895.00000000000000  2895.00000000000000  2895.00000000000000   
mean   1586.20863557858365     0.25374497011683     7.96945326090710   
std     879.48421618489101     0.14855562838597     5.13948052323340   
min       0.00000000000000    -0.00229500000000     2.72371750632620   
25%     843.50000000000000     0.14858250000000     4.99301561365949   
50%    1594.00000000000000     0.23966500000000     5.69126378286684   
75%    2337.50000000000000     0.34171764200086     8.92058622914923   
max    3106.00000000000000     0.98181800000000    32.82656162883060   

                    Charge    Electronegativity        Radius A-site  \
count  2895.00000000000000  2895.00000000000000  2895.00000000000000   
mean      2.62581894972079     1.24828639732649     1.40878574285915   
std       0.35940128546514     0.13197701780728     0.06894585859586   
min       2.00000000000000     0.96478260869565     1.24020000000000   
25%       2.50000000000000     1.14000000000000     1.37600000000000   
50%       2.50000000000000     1.19600000000000     1.39750000000000   
75%       2.71428571428571     1.35714285714286     1.44000000000000   
max       4.23677581863980     1.69536585365854     1.61000000000000   

             Radius B-site     Tolerance factor          Temperature  
count  2895.00000000000000  2895.00000000000000  2895.00000000000000  
mean      0.62058314223614     0.99145686208105   491.14853195164073  
std       0.02381051198844     0.02500012220108   210.92017615391325  
min       0.59600000000000     0.92689034414490    25.00000000000000  
25%       0.61000000000000     0.97616997689958   350.00000000000000  
50%       0.61082191780822     0.99158127854083   500.00000000000000  
75%       0.61875000000000     1.00473133232742   650.00000000000000  
max       0.74500000000000     1.06426785943894   800.00000000000000

```
from sklearn.utils import shuffle
# take the oxygen vacancy as the label
Y = raw_data.loc[:, 'Oxygen vacancy'].values

# take the other collumns as the features
X = raw_data.iloc[:, 3:]


X, y = shuffle(X, Y, random_state=random_state)
X.head()
```

           Polarization            Charge  Electronegativity  Radius A-site  \
2417  10.88061039101431  2.58974358974359   1.42051282051282         1.4400   
1543   5.01792114695341  2.50000000000000   1.20500000000000         1.3400   
1600   5.08241496339231  2.22727272727273   1.11590909090909         1.4400   
238    4.87126828290924  2.50000000000000   1.13500000000000         1.4250   
2824   9.39222762639121  2.74358974358974   1.37641025641026         1.3945   

      Radius B-site  Tolerance factor  Temperature  
2417       0.602000  1.01223318831030          700  
1543       0.610000  0.97181855055382          500  
1600       0.634375  0.99563499927754          500  
238        0.610000  1.00264115383631           25  
2824       0.611750  0.99069219580101          750

```
# read Fe training data
data_fe = pd.read_excel('data/Fe_temperature.xlsx')
data_fe.dropna(axis='rows', inplace=True)
Y_fe = data_fe.loc[:, 'Oxygen vacancy'].values

# take the other collumns as the features and do shuffle
X_fe = data_fe.iloc[:, 3:]

X_fe, y_fe = shuffle(X_fe, Y_fe, random_state=random_state)
X_fe.head()
```

          Polarization            Charge  Electronegativity  Radius A-site  \
966   2.69113080014615  2.05000000000000   0.91050000000000         1.5975   
860   3.81557427418059  2.00000000000000   1.26333333333333         1.6100   
2006  2.77777777777778  2.00000000000000   1.03000000000000         1.4400   
1409  6.07638888888889  2.27272727272727   1.10636363636364         1.4400   
1654  5.05902991797449  2.50000000000000   1.14500000000000         1.3945   

      Radius B-site  Tolerance factor  Temperature  
966          0.6450  1.04641116863249          400  
860          0.6620  1.04194056168847          400  
2006         0.6450  0.99030571873985          700  
1409         0.6445  0.99055522887307          550  
1654         0.6450  0.97409747765976          600

```
# Hide warnings
import warnings
warnings.filterwarnings("ignore")

from sklearn.model_selection import train_test_split
# Scikit-learn packages
# from sklearn.ensemble import ExtraTreesRegressor
from lightgbm import LGBMRegressor
X_train, X_test, y_train, y_test = train_test_split(X, y, test_size=0.2, random_state=random_state)

reg = LGBMRegressor(n_estimators=100, random_state=random_state)
reg.fit(X_train, y_train)
print(f"Test R2 score: {reg.score(X_test, y_test):f}")
predictions = reg.predict(X_test)
```

Test R2 score: 0.902100

```
# Hide warnings
import warnings
warnings.filterwarnings("ignore")

# !pip install xgboost
# !pip install lightgbm
# !pip install lazypredict
import pyforest

from pandas.plotting import scatter_matrix

# Scikit-learn packages

from sklearn import metrics
from sklearn.metrics import mean_squared_error
from sklearn.metrics import r2_score
# Setting up max columns displayed to 100
# pd.options.display.max_columns = 100

kf = KFold(n_splits=5, random_state=random_state, shuffle=True)
gt = []
prediction_list = []

for train_index, test_index in kf.split(X):
    X_train, X_test = X.iloc[train_index], X.iloc[test_index]
    y_train, y_test = y[train_index], y[test_index]
    reg = LGBMRegressor()
    models = reg.fit(X_train,y_train)
    predictions = models.predict(X_test)
    print('5-fold eval: R2 {} | MSE {}'.format(r2_score(y_test, predictions), mean_squared_error(y_test, predictions)))
    prediction_list.append(pd.DataFrame(predictions))
    gt.append(pd.DataFrame(y_test))
    


df_pred_concat = pd.concat(prediction_list)
df_gt_concat = pd.concat(gt)

def multiple_dfs(df_list, sheets, file_name, spaces):
    writer = pd.ExcelWriter(file_name,engine='xlsxwriter')   
    row = 0
    for i, dataframe in enumerate(df_list):
        dataframe.to_excel(writer,sheet_name=sheets[i],startrow=0 , startcol=0)   
        # row = row + len(dataframe.index) + spaces + 1
    writer.save()

multiple_dfs([df_pred_concat, df_gt_concat], ['Prediction', 'Ground_truth'], 'Co_LGBMRegressor_5fold_preds_gt.xlsx', 1)
```

5-fold eval: R2 0.9020997440698467 | MSE 0.002016553430312106
5-fold eval: R2 0.9386357625622811 | MSE 0.0013613140899144944
5-fold eval: R2 0.9086666827265474 | MSE 0.0021203417075768938
5-fold eval: R2 0.9018085798194281 | MSE 0.0021040669240713307
5-fold eval: R2 0.9066798600228934 | MSE 0.0021237102942244087

```
# Hide warnings
import warnings
warnings.filterwarnings("ignore")

# !pip install xgboost
# !pip install lightgbm
# !pip install lazypredict
import pyforest

from pandas.plotting import scatter_matrix

# Scikit-learn packages

from sklearn import metrics
from sklearn.metrics import r2_score
from sklearn.metrics import mean_squared_error

# Setting up max columns displayed to 100
# pd.options.display.max_columns = 100

kf = KFold(n_splits=5, random_state=random_state, shuffle=True)
gt = []
prediction_list = []

for train_index, test_index in kf.split(X_fe):
    X_train, X_test = X_fe.iloc[train_index], X_fe.iloc[test_index]
    y_train, y_test = y_fe[train_index], y_fe[test_index]
    reg = LGBMRegressor()
    models = reg.fit(X_train,y_train)
    predictions = models.predict(X_test)
    print('5-fold eval: R2 {} | MSE {}'.format(r2_score(y_test, predictions), mean_squared_error(y_test, predictions)))
    prediction_list.append(pd.DataFrame(predictions))
    gt.append(pd.DataFrame(y_test))
    


df_pred_concat = pd.concat(prediction_list)
df_gt_concat = pd.concat(gt)

def multiple_dfs(df_list, sheets, file_name, spaces):
    writer = pd.ExcelWriter(file_name,engine='xlsxwriter')   
    row = 0
    for i, dataframe in enumerate(df_list):
        dataframe.to_excel(writer,sheet_name=sheets[i],startrow=0 , startcol=0)   
        # row = row + len(dataframe.index) + spaces + 1
    writer.save()

multiple_dfs([df_pred_concat, df_gt_concat], ['Prediction', 'Ground_truth'], 'Fe_LGBMRegressor_5fold_preds_gt.xlsx', 1)
```

5-fold eval: R2 0.9164317200496441 | MSE 0.00210928599215274
5-fold eval: R2 0.911475577296411 | MSE 0.002684465593387889
5-fold eval: R2 0.8867136963890508 | MSE 0.0028098922437113667
5-fold eval: R2 0.9099562726632828 | MSE 0.0023213668316739984
5-fold eval: R2 0.9135357892265046 | MSE 0.0021109182784610683

```
import seaborn as sns
vis_data = pd.DataFrame.from_records({'pred': predictions, 'label': y_test})
sns.set_theme(style="darkgrid")
g = sns.jointplot(x="label", y="pred", data=vis_data,
                  kind="reg", truncate=False,
                  color="m", height=7)
```

```
import matplotlib.pyplot as plt
sns.set_theme(style="white")
cmap = sns.diverging_palette(230, 20, as_cmap=True)
mask = np.triu(np.ones_like(X.corr(), dtype=bool))
# hm = sns.heatmap(X.corr(), cmap=cmap, mask=mask, annot = True)
hm = sns.heatmap(X.corr(), cmap=cmap, annot = True)
hm.set(title = "Correlation matrix of Co data\n")

plt.show()
```

```
# Hide warnings
import warnings
warnings.filterwarnings("ignore")

# !pip install xgboost
# !pip install lightgbm
# !pip install lazypredict
import pyforest
from lazypredict.Supervised import LazyRegressor
from pandas.plotting import scatter_matrix

# Scikit-learn packages
from sklearn.linear_model import LinearRegression
from sklearn.tree import DecisionTreeRegressor
from sklearn.ensemble import ExtraTreesRegressor
from sklearn import metrics
from sklearn.metrics import mean_squared_error

# Setting up max columns displayed to 100
# pd.options.display.max_columns = 100

kf = KFold(n_splits=5, random_state=random_state, shuffle=True)
results = []
prediction_list = []

for train_index, test_index in kf.split(X):
    X_train, X_test = X.iloc[train_index], X.iloc[test_index]
    y_train, y_test = y[train_index], y[test_index]
    reg = LazyRegressor(predictions=True)
    models, prediction = reg.fit(X_train, X_test, y_train, y_test)
    prediction_list.append(prediction)
    results.append(models)
    
df_concat = pd.concat(results)
by_row_index = df_concat.groupby(df_concat.index)
df_means = by_row_index.mean()
df_sorted = df_means.sort_values(by='R-Squared', ascending=False)

df_pred_concat = pd.concat(prediction_list)
by_pred_row_index = df_pred_concat.groupby(df_pred_concat.index)
df_pred_sorted = by_pred_row_index.mean().iloc[:-1, :]
```

100%|██████████| 42/42 [00:07<00:00,  5.45it/s]
100%|██████████| 42/42 [00:07<00:00,  5.38it/s]
100%|██████████| 42/42 [00:07<00:00,  5.49it/s]
100%|██████████| 42/42 [00:08<00:00,  4.95it/s]
100%|██████████| 42/42 [00:06<00:00,  6.14it/s]

```
df_sorted['R-Squared'][0]
```

0.9112635451565977

```
plt.figure(figsize=(20, 8))
sns.barplot(x=list(range(31)), y=list(df_sorted['R-Squared'])[:31], palette="rocket")
plt.xticks(list(range(31)), list(df_sorted.index)[:31], rotation=45, fontsize='17', horizontalalignment='right')
```

([<matplotlib.axis.XTick at 0x7f7f52820eb8>,
  <matplotlib.axis.XTick at 0x7f7f528205f8>,
  <matplotlib.axis.XTick at 0x7f7f52820518>,
  <matplotlib.axis.XTick at 0x7f7f5286a978>,
  <matplotlib.axis.XTick at 0x7f7f5286a208>,
  <matplotlib.axis.XTick at 0x7f7f528ed828>,
  <matplotlib.axis.XTick at 0x7f7f5286a5c0>,
  <matplotlib.axis.XTick at 0x7f7f528e74e0>,
  <matplotlib.axis.XTick at 0x7f7f528e75f8>,
  <matplotlib.axis.XTick at 0x7f7f5289ee48>,
  <matplotlib.axis.XTick at 0x7f7f5289e390>,
  <matplotlib.axis.XTick at 0x7f7f5289e780>,
  <matplotlib.axis.XTick at 0x7f7f52c03f60>,
  <matplotlib.axis.XTick at 0x7f7f52c031d0>,
  <matplotlib.axis.XTick at 0x7f7f52c03dd8>,
  <matplotlib.axis.XTick at 0x7f7f52c03a20>,
  <matplotlib.axis.XTick at 0x7f7f5289ee80>,
  <matplotlib.axis.XTick at 0x7f7f52ba1978>,
  <matplotlib.axis.XTick at 0x7f7f52ba1d30>,
  <matplotlib.axis.XTick at 0x7f7f52ba1c18>,
  <matplotlib.axis.XTick at 0x7f7f5294c160>,
  <matplotlib.axis.XTick at 0x7f7f5294c710>,
  <matplotlib.axis.XTick at 0x7f7f5294cb00>,
  <matplotlib.axis.XTick at 0x7f7f529a98d0>,
  <matplotlib.axis.XTick at 0x7f7f529a9160>,
  <matplotlib.axis.XTick at 0x7f7f52ba1be0>,
  <matplotlib.axis.XTick at 0x7f7f528e7710>,
  <matplotlib.axis.XTick at 0x7f7f529a92e8>,
  <matplotlib.axis.XTick at 0x7f7f529a9cc0>,
  <matplotlib.axis.XTick at 0x7f7f52bb5d68>,
  <matplotlib.axis.XTick at 0x7f7f52bb5c88>],
 [Text(0, 0, 'LGBMRegressor'),
  Text(1, 0, 'HistGradientBoostingRegressor'),
  Text(2, 0, 'XGBRegressor'),
  Text(3, 0, 'RandomForestRegressor'),
  Text(4, 0, 'BaggingRegressor'),
  Text(5, 0, 'ExtraTreesRegressor'),
  Text(6, 0, 'DecisionTreeRegressor'),
  Text(7, 0, 'GradientBoostingRegressor'),
  Text(8, 0, 'ExtraTreeRegressor'),
  Text(9, 0, 'NuSVR'),
  Text(10, 0, 'KNeighborsRegressor'),
  Text(11, 0, 'SVR'),
  Text(12, 0, 'MLPRegressor'),
  Text(13, 0, 'AdaBoostRegressor'),
  Text(14, 0, 'LassoLarsCV'),
  Text(15, 0, 'LassoLarsIC'),
  Text(16, 0, 'TransformedTargetRegressor'),
  Text(17, 0, 'LinearRegression'),
  Text(18, 0, 'BayesianRidge'),
  Text(19, 0, 'RidgeCV'),
  Text(20, 0, 'HuberRegressor'),
  Text(21, 0, 'Ridge'),
  Text(22, 0, 'LassoCV'),
  Text(23, 0, 'ElasticNetCV'),
  Text(24, 0, 'OrthogonalMatchingPursuitCV'),
  Text(25, 0, 'LinearSVR'),
  Text(26, 0, 'SGDRegressor'),
  Text(27, 0, 'LarsCV'),
  Text(28, 0, 'Lars'),
  Text(29, 0, 'PassiveAggressiveRegressor'),
  Text(30, 0, 'TweedieRegressor')])

```
writer = pd.ExcelWriter('Co_R2_bar_plots.xlsx',engine='xlsxwriter')   
df_sorted.to_excel(writer, sheet_name='Evaluation', startrow=0, startcol=0)   
    # row = row + len(dataframe.index) + spaces + 1
writer.save()
```

```
from sklearn.model_selection import learning_curve
import matplotlib.pyplot as plt
from sklearn.model_selection import ShuffleSplit
import numpy as np
def plot_learning_curve(
    estimator,
    title,
    X,
    y,
    axes=None,
    ylim=None,
    cv=None,
    n_jobs=None,
    train_sizes=np.linspace(0.1, 1.0, 5),
):
    
    if ylim is not None:
        plt.set_ylim(*ylim)
    plt.xlabel("Training examples")
    plt.ylabel("Score")

    train_sizes, train_scores, test_scores, fit_times, _ = learning_curve(
        estimator,
        X,
        y,
        cv=cv,
        n_jobs=n_jobs,
        train_sizes=train_sizes,
        return_times=True,
        scoring = 'neg_mean_squared_error'
    )
    train_scores = - train_scores
    test_scores = - test_scores
    train_scores_mean = np.mean(train_scores, axis=1)
    train_scores_std = np.std(train_scores, axis=1)
    test_scores_mean = np.mean(test_scores, axis=1)
    test_scores_std = np.std(test_scores, axis=1)
    fit_times_mean = np.mean(fit_times, axis=1)
    fit_times_std = np.std(fit_times, axis=1)

    # Plot learning curve
    plt.grid()
    plt.fill_between(
        train_sizes,
        train_scores_mean - train_scores_std,
        train_scores_mean + train_scores_std,
        alpha=0.1,
        color="r",
    )
    plt.fill_between(
        train_sizes,
        test_scores_mean - test_scores_std,
        test_scores_mean + test_scores_std,
        alpha=0.1,
        color="g",
    )
    plt.plot(
        train_sizes, train_scores_mean, "o-", color="r", label="Training MSE"
    )
    plt.plot(
        train_sizes, test_scores_mean, "o-", color="g", label="Cross-validation MSE"
    )
    plt.legend(loc="best")

    return plt

# fig, axes = plt.subplots(3, 1, figsize=(10, 10))
title = "Learning Curves"
cv = ShuffleSplit(n_splits=50, test_size=0.2, random_state=random_state)

# estimator =  ExtraTreesRegressor(n_estimators=100, random_state=random_state)
estimator = LGBMRegressor(random_state=random_state)
plot_learning_curve(
    estimator, title, X, y, axes=None, cv=cv, n_jobs=4
)
```

```
from sklearn.inspection import partial_dependence
from sklearn.inspection import plot_partial_dependence
from time import time
from sklearn.pipeline import make_pipeline
X_train, X_test, y_train, y_test = train_test_split(X, y, test_size=0.2, random_state=random_state)
est = make_pipeline(LGBMRegressor(random_state=random_state))

est.fit(X_train, y_train)
features = ["Polarization", "Charge", "Electronegativity", "Radius A-site", "Radius B-site", "Temperature"]
print("Computing partial dependence plots...")

tic = time()
plot_partial_dependence(est, X_train, features,
                        n_jobs=3, grid_resolution=20)
print("done in {:.3f}s".format(time() - tic))
fig = plt.gcf()
fig.suptitle('Partial dependence of Co-data with LGBMRegressor')
fig.subplots_adjust(hspace=0.3)

# display = PartialDependenceDisplay.from_estimator(
#     est,
#     X,
#     features,
#     kind="both",
#     subsample=50,
#     n_jobs=3,
#     grid_resolution=20,
#     random_state=0,
#     ice_lines_kw={"color": "tab:blue", "alpha": 0.2, "linewidth": 0.5},
#     pd_line_kw={"color": "tab:orange", "linestyle": "--"},
# )
print(f"done in {time() - tic:.3f}s")
# display.figure_.suptitle(
#     "Partial dependence with Gradient Boosting"
# )
# display.figure_.subplots_adjust(wspace=0.4, hspace=0.3)
```

Computing partial dependence plots...
done in 1.385s
done in 1.388s

```

```
